Repository: KrsMt-0113/Plastic-TGA-DSC-FTIR-Analysis

# 塑料样品 TGA–DSC–FTIR 三维联合分析报告

***

## 1. 概述与实验方法
本报告综合利用傅里叶变换红外光谱（FTIR）、热重分析（TGA）和差示扫描量热法（DSC）三种热/谱学手段，对四类塑料样品进行全方位表征。FTIR揭示官能团与化学结构；TGA量化各组分的热分解温度与质量贡献；DSC提供玻璃化转变温度（Tg）、熔融温度（Tm）、结晶温度（Tc）及结晶度（Xc）等热力学参数，三者相互印证补充。

所有DSC实验均在NETZSCH DSC 204F1 Phoenix上完成，气氛为氮气，升温速率10 K/min，降温速率20 K/min；结晶度计算采用各标准聚合物的理论100%结晶焓值：PET为140 J/g，HDPE为293 J/g，PLA为93 J/g。

***

## 2. 矿泉水瓶 PET

### 2.1 DSC 分析
**图1：矿泉水瓶PET（pet-1）DSC曲线**（升温段紫色，降温段黄绿色）

PET样品（4.69 mg）的DSC升温曲线呈现典型半结晶芳香聚酯特征：

- **玻璃化转变（Tg）**：78.4–80.9°C（中点），ΔCp = 0.330 J/(g·K)。PET的Tg约为80°C，是四类样品中Tg最高者，来源于苯环引入的骨架刚性。
- **冷结晶放热峰**：峰值**155.0°C**，面积**–27.46 J/g**（起始143.6°C，终止164.4°C，半峰宽15.2°C）。较宽的冷结晶峰表明该PET样品结晶速率较低，淬冷后形成较多无定形相，在升温过程中才发生后续结晶。
- **熔融峰**：峰值**247.0°C**，面积**29.35 J/g**。标注结晶度**20.97%**（ = 29.35 / 140，仪器自动计算与标准值完全一致）。

### 2.2 TGA 分析
**图2：矿泉水瓶PET（pet-2）TGA/DTG曲线**

PET样品（2.80 mg）在N₂/O₂/N₂分段气氛下以30°C升温至700°C，呈现典型的两步分解模式：

| 失重段 | 温度范围 | DTG峰温 | 峰速率 | 质量损失 | 归属物质/反应 |
|--------|----------|---------|---------|----------|---------------|
| Ⅰ | 303–480°C | 430.6°C | –15.91%/min | –84.92% | PET主链热裂解（N₂氛围） |
| Ⅱ | 500–680°C | 572.2°C | –3.19%/min | –14.44% | 残炭氧化燃烧（O₂氛围） |
| 终态 | 700°C | — | — | 残留≈0% | 无无机残留 |

**逐段解读（结合DSC与FTIR）：**

- **第Ⅰ段（主裂解，430.6°C）**：起始分解温度402.9°C远高于DSC测得的Tm（247.0°C），说明PET在分解前已完全熔融。该段对应PET主链酯键的均裂和β-消除反应，产生乙醛、苯甲酸、对苯二甲酸及乙醇等小分子。FTIR挥发分谱图中约1689 cm⁻¹的C=O吸收峰即对应乙醛/苯甲酸类羰基振动，与该裂解机制一致。
- **第Ⅱ段（残炭氧化，572.2°C）**：第Ⅰ段裂解后残留约13.5%的含碳焦炭（芳香环缩聚产物），气氛切换为O₂后发生完全氧化燃烧，产物为CO₂和H₂O。终态残留量接近0%，证明PET为纯有机材料，不含无机填料，与FTIR原样谱中无无机特征峰相印证。

### 2.3 FTIR 分析
FTIR原样谱图中1712 cm⁻¹（C=O）、1243 cm⁻¹与1095 cm⁻¹（C–O）构成芳香酯"三峰特征"，苯环峰1505/872 cm⁻¹完整，可无歧义鉴定为PET。挥发分FTIR中约1689 cm⁻¹弱峰对应热裂解产生的乙醛、苯甲酸等小分子。

### 2.4 三维联合解读
| 参数 | 数值 | 方法 |
|------|------|------|
| Tg | 80.9°C | DSC |
| Tm | 247.0°C | DSC |
| 冷结晶峰 Tcc | 155.0°C | DSC |
| 结晶度 Xc | 20.97% | DSC |
| 热分解起始温度 | 402.9°C | TGA |
| 主DTG峰温 | 430.6°C | TGA |
| 900°C残留量 | ≈ 0% | TGA |
| 化学结构 | 芳香聚酯（PET） | FTIR |

DSC揭示该矿泉水瓶PET样品在吹塑/拉伸成型后处于部分结晶状态（Xc ≈ 21%），Tg为80.9°C意味着在室温下处于玻璃态，具有良好刚性。Tm高达247°C与TGA热分解起始402.9°C共同说明PET具有**最宽的使用温度窗口**（80–400°C），使用安全性最高。

***

## 3. 蜜雪冰城塑料袋

### 3.1 DSC 分析
**图3：蜜雪冰城塑料袋（PBAT+PLA-MD20，2.74 mg）DSC曲线**（升温段蓝色，降温段绿色）

DSC标注该样品材质为**蜜雪(PBAT+PLA)-MD20**，即PBAT与PLA的共混物，与TGA多峰分解特征和FTIR中酯基信号完全吻合。

- **玻璃化转变（Tg）**：中点**49.7°C**（起始44.9°C，终止53.6°C）。该Tg介于PLA的Tg（约55–60°C）与PBAT的Tg（约–30°C）之间，表现为PBAT+PLA共混体系的平均化Tg，符合"Fox方程"预测规律。
- **冷结晶放热峰（升温段，对应PLA组分）**：峰值**87.3°C**（Ts=Tr=87.3°C），面积**–5.544 J/g**（起始74.6°C，终止100.2°C）。该峰归属于PLA的冷结晶，说明PLA组分在淬冷后形成了大量无定形相，升温时发生再结晶。
- **熔融峰1**：峰值**112.0°C**，面积**7.678 J/g**，归属于**PBAT组分的熔融**（PBAT典型Tm约110–120°C）。
- **熔融峰2**：峰值**148.9°C**，面积仅**0.3113 J/g**，归属于**PLA组分的熔融**（PLA典型Tm约150–175°C）。峰面积极小（仅0.31 J/g），意味着PLA组分含量低或结晶度极低，与冷结晶放热量（–5.544 J/g）相抵后净熔融焓约为2.1 J/g，估算PLA结晶度约2.3%（净）。

### 3.2 TGA 分析
**图4：蜜雪冰城塑料袋 TGA/DTG曲线**

蜜雪冰城塑料袋（2.41 mg）在N₂/O₂/N₂气氛下以30°C升温至900°C，呈现明显的五段失重过程，反映出多组分体系的复杂性：

| 失重段 | 温度范围 | DTG峰温 | 峰速率 | 质量损失 | 归属物质/反应 |
|--------|----------|---------|---------|----------|---------------|
| Ⅰ | 229–300°C | 242.9°C | –0.68%/min | –3.79% | 低分子助剂/增塑剂挥发 |
| Ⅱ | 300–420°C | 387.5°C | –8.03%/min | –44.83% | PBAT+PLA主链热裂解 |
| Ⅲ | 420–470°C | 439.4°C | –2.28%/min | –4.39% | 残余聚合物片段二次裂解 |
| Ⅳ | 470–600°C | 523.7°C | –2.08%/min | –12.02% | 残炭氧化燃烧（O₂氛围） |
| Ⅴ | 600–800°C | 668.1°C | –2.50%/min | –13.47% | CaCO₃热分解（CaCO₃→CaO+CO₂） |
| 终态 | 900°C | — | — | 残留 21.50% | CaO等无机残留物 |

**逐段解读（结合DSC与FTIR）：**

- **第Ⅰ段（助剂挥发，242.9°C）**：起始温度229.1°C，损失仅≈3.8%。该段对应体系中低分子量增塑剂、加工助剂或PLA链端低聚合度片段的挥发分解。DSC显示Tg = 49.7°C、PBAT Tm = 112°C，此时聚合物已完全熔融但主链尚未断裂。
- **第Ⅱ段（主裂解，387.5°C）**：这是最大失重段（–44.83%），对应PBAT与PLA主链酯键的断裂。DSC确认体系中并存PBAT（Tm = 112°C）和PLA（Tm = 149°C）两种聚合物，PLA的热稳定性较PBAT低（PLA分解起始级300°C），因此该峰实际为PLA与PBAT分解的叠加。FTIR原样谱中1712 cm⁻¹的强C=O峰即为此阶段断裂的酯键官能团。
- **第Ⅲ段（二次裂解，439.4°C）**：损失较小（≈4.4%），对应第Ⅱ段未完全分解的较稳定片段（如PBAT中对苯二甲酸丁二酯硬段）的进一步裂解，并开始形成焦炭。
- **第Ⅳ段（炭氧化，523.7°C）**：气氛切换为O₂后，前几段产生的含碳焦炭发生氧化燃烧，损失−12%。
- **第Ⅴ段（CaCO₃分解，668.1°C）**：该段损失−13.5%，精确对应碳酸钙的热分解反应（CaCO₃ → CaO + CO₂↑）。理论上，若填料CaCO₃含量约35%，其CO₂释放应为35%×44%（CO₂占CaCO₃质量分数）≈15.4%，与实测13.47%基本吻合。FTIR残余物谱图中有机峰完全消失，仅剩级1000 cm⁻¹和500 cm⁻¹以下的强吸收（CaO特征），证实残留物为无机氧化物。

### 3.3 FTIR 分析
FTIR原样谱图中2916/2848 cm⁻¹的C–H峰、1712 cm⁻¹的C=O强峰及1266/1101 cm⁻¹的C–O峰，分别对应PBAT+PLA共混中的脂肪链（PBAT己二酸/丁二醇片段）和酯键官能团。TGA残余物FTIR中有机峰消失，与碳酸钙等无机填料残留相符。

### 3.4 三维联合解读
| 参数 | 数值 | 方法 |
|------|------|------|
| Tg（共混体系） | 49.7°C | DSC |
| Tc（PLA冷结晶） | 87.3°C | DSC |
| Tm（PBAT） | 112.0°C | DSC |
| Tm（PLA） | 148.9°C | DSC |
| 热分解起始温度 | 229.1°C（助剂）/ 355°C（聚合物） | TGA |
| 900°C残留量 | 21.50% | TGA |
| 化学结构 | PBAT + PLA共混 | FTIR + DSC |

DSC通过两个独立熔融峰（112.0°C与148.9°C）明确了PBAT与PLA两种聚合物的并存，这是TGA和FTIR均无法单独完成的判断。Tg为49.7°C意味着该塑料袋在夏季高温（>50°C）下可能开始软化，使用温度范围受限。

***

## 4. 可降解塑料袋1号（PBAT）

### 4.1 DSC 分析
**图5：可降解PBAT（坯料袋-1，2.49 mg）DSC曲线**（升温段紫色，降温段蓝绿色）

DSC标注该样品材质为**可降解PBAT**，与FTIR与TGA所示的酯基可降解聚合物特征高度一致。

- **玻璃化转变（Tg）**：中点**–36.4°C**（极窄，起始=终止=–36.4°C）。PBAT典型Tg为–30至–40°C，该值与文献完全吻合，表明室温下PBAT处于**高弹态（橡胶态）**，具有优异的柔韧性和弹性。
- **升温段双熔融峰**：
  - 峰1：**63.8°C**（0.7113 mW/mg）——对应PBAT中**对苯二甲酸丁二酯（PBT）硬段**的熔融或PBAT低熔点晶体的熔融。

File: .idea/misc.xml
<?xml version="1.0" encoding="UTF-8"?>
<project version="4">
  <component name="EditMigrationStateService">
    <option name="migrationStatus" value="COMPLETED" />
  </component>
  <component name="MaterialThemeProjectNewConfig">
    <option name="metadata">
      <MTProjectMetadataState>
        <option name="migrated" value="true" />
        <option name="pristineConfig" value="false" />
        <option name="userId" value="3bf58116:1987e977f76:-7ffc" />
      </MTProjectMetadataState>
    </option>
  </component>
</project>
